Repository: GWB2025/stress-strain-plotter

# Stress-Strain Plotter

A browser-based app for plotting engineering and true stress-strain curves, fitting elastic/plastic regions, and generating analysis outputs for materials workflows (including ANSYS-style plastic strain tables).

## Features

- Paste or upload CSV/TSV data as strain, stress pairs.
- Optional header handling and line-numbered data display.
- Plot engineering and true stress-strain curves.
- Compute Young's Modulus (auto elastic-region fit), Yield (0.2%), and UTS.
- Select ranges by stress or by line numbers (with helper buttons).
- Region fit plot with selectable regression models: None, Linear, Quadratic, Cubic, Exponential.
- Plastic-region analysis with cubic fit (true stress-strain) and R2.
- Power hardening (K, n) fit with log-log visualization (when valid).
- Plastic strain output for ANSYS (with user-supplied E) and CSV export.
- Data table with derived columns and a data-column plot with regression overlays.

## Data Format

Input expects strain and stress numeric pairs:

- Example (comma or tab separated):
  - 0,0
  - 0.01,120
  - 0.02,215

Rules:
- Pairs are read as strain then stress.
- Commas, tabs, or new lines can separate values.
- If the file has a header, check "Data includes header row".

## Running the App

1. Start the local server:

   python server.py

2. Open the URL shown in the terminal, typically:

   http://127.0.0.1:8000/index.html

## Key Controls

- Stress units: choose Pa / MPa / GPa for the stress column.
- Plot stress range: filters the top plot by stress values.
- Fit line range: selects data rows for region regression.
- Select to yield / UTS / plastic region: quick range helpers.
- Regression (Region fit): chooses the regression overlay and formula display.
- Data column plot: plot derived columns vs strain with optional regression.

## Plastic Region Output (ANSYS)

For plastic-region export:

- Enter Elastic modulus E (same units as stress).
- Set a strain step to generate evenly spaced true plastic strain values.
- The app computes true stress via the cubic fit and plastic strain via:

  plastic_strain = true_strain - true_stress / E

- The first row is offset to zero based on Yield (0.2%) rounded to a whole number.
- Click "Save plastic CSV" to download.

## Reference Dataset

The repo includes Al2024-T351.csv as a built-in reference dataset.

## Files of Interest

- index.html: UI layout.
- styles.css: styling.
- app.js: core logic (parsing, plotting, fits, calculations).
- server.py: simple static server for local use.

## Notes

- The app uses least-squares regression for linear fits (Excel SLOPE/LINEST equivalent).
- Log-log power hardening fits require plastic-region data (post-yield).

File: Al7075-T6 .csv
0	0
0.006607922	469
0.008112706	480
0.009736708	490
0.011642801	500
0.013872834	510
0.016473846	520
0.019498589	530
0.023006096	540
0.027062283	550
0.031740605	560
0.037122758	570
0.041995857	578

File: Example_6_1_solution.csv (part 1 of 8)
Strain (mm/mm)	Engineering stress (MPa)	Strain up to UTS (mm/mm)	Engineering stress up to UTS (MPa)	True strain (mm/mm)	True stress (MPa)	True strain in plastic region (mm/mm)	True stress in plastic region (MPa)	Fitted true strain in plastic region (mm/mm)	Fitted true stress in plastic region (MPa)	Plastic strain for Ansys (mm/mm)
0	0	0	0	0	0	0.006185331	360.224609	0.0062	360	0.000
0.000052	0.242005981	0.000052	0.242005981	5.19986E-05	0.242018565	0.00627676	360.433081	0.01	372	0.005
0.000052	1.534772971	0.000052	1.534772971	5.19986E-05	1.534852779	0.006328433	360.834713	0.015	382	0.010
0.00002	3.492884038	0.00002	3.492884038	1.99998E-05	3.492953896	0.006387556	360.8858847	0.02	392	0.015
0.000044	5.027657009	0.000044	5.027657009	4.3999E-05	5.027878225	0.006463069	361.1844704	0.025	402	0.019
0.000092	7.029205047	0.000092	7.029205047	9.19958E-05	7.029851734	0.006490889	361.2902856	0.03	411	0.024
0.000164	8.885273707	0.000164	8.885273707	0.000163987	8.886730892	0.006526655	361.2372788	0.035	419	0.029
0.000128	10.75582136	0.000128	10.75582136	0.000127992	10.7571981	0.006609608	361.5538877	0.04	427	0.034
0.000152	12.40642625	0.000152	12.40642625	0.000151988	12.40831203	0.006637423	361.7402376	0.045	435	0.039
0.000232	14.52518516	0.000232	14.52518516	0.000231973	14.528555	0.006697025	362.0415243	0.05	442	0.044
0.000232	16.45433825	0.000232	16.45433825	0.000231973	16.45815566	0.006792379	362.2822182	0.055	449	0.049
0.0002	18.28834369	0.0002	18.28834369	0.00019998	18.29200135	0.006836081	362.3792727	0.06	456	0.054
0.0002635	20.10787013	0.0002635	20.10787013	0.000263465	20.11316856	0.006875311	362.6871495	0.065	462	0.059
0.0002795	22.19008683	0.0002795	22.19008683	0.000279461	22.19628896	0.006942843	362.8956273	0.07	468	0.063
0.000256	24.03098702	0.000256	24.03098702	0.000255967	24.03713896	0.007038174	363.128807	0.075	474	0.068
0.0003275	25.63884442	0.0003275	25.63884442	0.000327446	25.64724114	0.007121085	363.3137675	0.08	479	0.073
0.0003915	27.72864535	0.0003915	27.72864535	0.000391423	27.73950112	0.007148886	363.382894	0.085	484	0.078
0.0003715	29.5254191	0.0003715	29.5254191	0.000371431	29.53638779	0.007192571	363.8029404	0.09	489	0.083
0.0003915	31.38148776	0.0003915	31.38148776	0.000391423	31.39377361	0.007271995	363.8096118	0.095	493	0.088
0.0004635	33.17895098	0.0004635	33.17895098	0.000463393	33.19432943	0.007283908	364.1021701	0.1	498	0.093
0.0004755	35.26116768	0.0004755	35.26116768	0.000475387	35.27793437	0.0073395	364.2022856	0.105	502	0.098
0.0004515	37.20479976	0.0004515	37.20479976	0.000451398	37.22159773	0.007394592	364.3036184	0.11	506	0.103
0.0004955	39.03191044	0.0004955	39.03191044	0.000495377	39.05125075	0.007462089	364.4977007	0.115	509	0.108
0.000543	40.85833164	0.000543	40.85833164	0.000542853	40.88051772	0.007541491	364.8059112	0.12	513	0.113
0.000527	42.54547875	0.000527	42.54547875	0.000526861	42.56790021	0.007557371	364.8485236	0.125	517	0.118
0.0004995	44.80351176	0.0004995	44.80351176	0.000499375	44.82589111	0.007612948	364.6999784	0.13	520	0.123
0.0005035	46.2652003	0.0005035	46.2652003	0.000503373	46.28849483	0.007675964	365.1870799	0.135	523	0.128
0.000583	48.28812209	0.000583	48.28812209	0.00058283	48.31627406	0.007787102	365.3666412	0.14	526	0.133
0.000603	49.90356372	0.000603	49.90356372	0.000602818	49.93365557	0.007826791	365.521511	0.145	529	0.138
0.000655	51.87615377	0.000655	51.87615377	0.000654786	51.91013266	0.007862509	365.7117713	0.15	533	0.143
0.000615	53.47642694	0.000615	53.47642694	0.000614811	53.50931494	0.007929478	365.8613571	0.155	536	0.148
0.000687	55.17115828	0.000687	55.17115828	0.000686764	55.20906086	0.008000907	366.3072797	0.16	539	0.152
0.000707	57.28302243	0.000707	57.28302243	0.00070675	57.32352153	0.008048524	366.1405348	0.165	542	0.157
0.000671	59.11702787	0.000671	59.11702787	0.000670775	59.1566954	0.008115976	366.4669037			
0.000711	60.98688604	0.000711	60.98688604	0.000710747	61.03024772	0.008190863	366.6493659			
0.000751	62.73401754	0.000751	62.73401754	0.000750718	62.78113079	0.00823847	366.7996008			
0.000787	64.88173443	0.000787	64.88173443	0.00078669	64.93279636	0.008286075	366.8462616			
0.000779	66.55509202	0.000779	66.55509202	0.000778697	66.60693844	0.008345579	366.8611382			
0.000747	68.46907664	0.000747	68.46907664	0.000746721	68.52022305	0.008389212	367.0676539			
0.0008025	70.34720853	0.0008025	70.34720853	0.000802178	70.40366216	0.008436314	367.1739445			
0.0008825	72.2170667	0.0008825	72.2170667	0.000882111	72.28079826	0.008519605	367.2705886			
0.0008985	73.75183967	0.0008985	73.75183967	0.000898097	73.8181057	0.008594957	367.4609944			
0.0009105	75.66582429	0.0009105	75.66582429	0.000910086	75.73471803	0.008670304	367.6500337			
0.0010105	77.20059726	0.0010105	77.20059726	0.00100999	77.27860847	0.008741184	367.9195289			
0.00107	79.06356068	0.00107	79.06356068	0.001069428	79.14815869	0.00879273	367.9760547			
0.001062	80.99960853	0.001062	80.99960853	0.001061436	81.08563011	0.008828415	368.1366509			
0.0010185	82.7019241	0.0010185	82.7019241	0.001017982	82.78615601	0.008852203	368.2184471			
0.0010505	84.26565505	0.0010505	84.26565505	0.001049949	84.35417612	0.008911673	368.4914743			
0.001114	85.92453365	0.001114	85.92453365	0.00111338	86.02025358	0.009006321	368.7037599			
0.00119	87.96331338	0.00119	87.96331338	0.001189293	88.06798972	0.009073709	368.8601057			
0.001174	89.91384021	0.001174	89.91384021	0.001173311	90.01939906	0.009093528	368.7644417			
0.00117	91.50583967	0.00117	91.50583967	0.001169316	91.6129015	0.009133165	369.0149355			
0.001234	93.27503439	0.001234	93.27503439	0.001233239	93.39013578	0.009192618	369.2365821			
0.001262	95.27589295	0.001262	95.27589295	0.001261204	95.39613113	0.009259498	369.3197322			
0.001266	97.11817209	0.001266	97.11817209	0.001265199	97.2411237	0.009358572	369.4300954			
0.001298	98.65983982	0.001298	98.65983982	0.001297158	98.78790029	0.009449711	369.707374			
0.0013655	100.6172614	0.0013655	100.6172614	0.001364569	100.7546543	0.009504687	369.9044991			
0.0013655	102.3202665	0.0013655	102.3202665	0.001364569	102.4599848	0.009520536	369.7927256			
0.0013535	103.9715608	0.0013535	103.9715608	0.001352585	104.1122863	0.009572041	370.1215402			
0.0014175	105.8641717	0.0014175	105.8641717	0.001416496	106.0142342	0.00963543	370.1373447			
0.0014735	107.6685297	0.0014735	107.6685297	0.001472415	107.8271793	0.009694853	370.1370618			
0.0014375	109.1957184	0.0014375	109.1957184	0.001436468	109.3526873	0.00976368	370.4291983			
0.0014855	110.8021969	0.0014855	110.8021969	0.001484398	110.9667935	0.009862703	370.5974838			
0.0015415	112.6658498	0.0015415	112.6658498	0.001540313	112.8395242	0.009862703	370.834229			
0.0015335	114.5805239	0.0015335	114.5805239	0.001532325	114.7562331	0.009862703	370.8565109			
0.0015495	116.1801075	0.0015495	116.1801075	0.001548301	116.3601286	0.009961717	370.9593885			
0.001637	117.9630918	0.001637	117.9630918	0.001635662	118.1561974	0.010060721	371.1138164			
0.001597	119.8412237	0.001597	119.8412237	0.001595726	120.0326101	0.010159715	371.4612025			
0.001649	121.3753072	0.001649	121.3753072	0.001647642	121.575455	0.010159715	371.5865754			
0.001673	123.296876	0.001673	123.296876	0.001671602	123.5031517	0.010258699	371.6017644			
0.001693	124.846128	0.001693	124.846128	0.001691568	125.0574925	0.010357674	371.9186003			
0.001745	126.5849858	0.001745	126.5849858	0.001743479	126.8058766	0.010357674	371.9624895			
0.001757	128.4479492	0.001757	128.4479492	0.001755458	128.6736322	0.010456638	372.1477045			
0.001725	130.14337	0.001725	130.14337	0.001723514	130.3678673	0.010456638	372.1769668			
0.001805	131.8229329	0.001805	131.8229329	0.001803373	132.0608733	0.010555593	372.3092579			
0.001809	133.4307903	0.001809	133.4307903	0.001807366	133.6721666	0.010555593	372.2946253			
0.001829	135.2351482	0.001829	135.2351482	0.001827329	135.4824933	0.010654538	372.360732			
0.001821	136.9236743	0.001821	136.9236743	0.001819344	137.1730123	0.010654538	372.6046334			
0.0018885	138.6473636	0.0018885	138.6473636	0.001886719	138.9091992	0.010753474	372.5975923			
0.0018885	140.3358897	0.0018885	140.3358897	0.001886719	140.600914	0.010852399	373.0185			
0.0019125	141.9499524	0.0019125	141.9499524	0.001910674	142.2214316	0.010852399	373.3509685			
0.0019325	143.7115628	0.0019325	143.7115628	0.001930635	143.9892854	0.010951315	373.2324545			
0.0019445	145.4642101	0.0019445	145.4642101	0.001942612	145.7470653	0.011050221	373.5057006			
0.0019765	147.0865465	0.0019765	147.0865465	0.001974549	147.3772631	0.011149117	373.5719233			
0.0019765	148.7081934	0.0019765	148.7081934	0.001974549	149.0021152	0.011149117	373.7643521			
0.0020365	150.5428884	0.0020365	150.5428884	0.002034429	150.8494689	0.011149117	373.8905464			
0.0020245	152.0914508	0.0020245	152.0914508	0.002022453	152.39936	0.011248003	374.0600031			
0.0020685	153.9406247	0.0020685	153.9406247	0.002066364	154.2590509	0.011248003	374.140887			
0.0020845	155.5546874	0.0020845	155.5546874	0.00208233	155.8789412	0.01134688	374.1778826			
0.0021125	157.3955876	0.0021125	157.3955876	0.002110272	157.7280858	0.011445747	374.2302213			
0.002132	158.9372553	0.002132	158.9372553	0.002129731	159.2761096	0.011544604	374.4074122			
0.002152	160.5009863	0.002152	160.5009863	0.002149688	160.8463844	0.011544604	374.4813452			
0.002184	162.1309069	0.002184	162.1309069	0.002181619	162.4850008	0.011643451	374.717863			
0.002208	163.789096	0.002208	163.789096	0.002205566	164.1507424	0.011643451	374.6955414			
0.002224	165.4921011	0.002224	165.4921011	0.002221531	165.8601555	0.011742289	374.932794			
0.00226	167.0841005	0.00226	167.0841005	0.00225745	167.4617106	0.011742289	374.9251202			
0.00224	168.7209159	0.00224	168.7209159	0.002237495	169.0988508	0.011841116	375.0291531			
0.002272	170.3067101	0.002272	170.3067101	0.002269423	170.6936469	0.011939934	375.605581			
0.00228	171.88492	0.00228	171.88492	0.002277405	172.2768177	0.011939934	375.7095468			
0.002316	173.6092988	0.002316	173.6092988	0.002313322	174.011378	0.012038743	375.8269219			
0.002316	175.2681774	0.002316	175.2681774	0.002313322	175.6740985	0.012038743	375.7613262			
0.002344	177.0215142	0.002344	177.0215142	0.002341257	177.4364526	0.012137541	375.9387296			
0.002332	178.803809	0.002332	178.803809	0.002329285	179.2207795	0.01223633	376.2201574			
0.0023915	180.2944555	0.0023915	180.2944555	0.002388645	180.7256297	0.01223633	376.1608305			
0.0024035	182.0408975	0.0024035	182.0408975	0.002400616	182.4784328	0.012335109	376.2426632			
0.0024275	183.7501078	0.0024275	183.7501078	0.002424558	184.1961612	0.012433878	376.5674443			
0.0024235	185.1235435	0.0024235	185.1235435	0.002420568	185.5721904	0.012532637	376.7086632			
0.0024835	187.0085701	0.0024835	187.0085701	0.002480421	187.4730059	0.012532637	376.642337			
0.0024755	188.4550902	0.0024755	188.4550902	0.002472441	188.9216108	0.012631387	376.827559			
0.0025035	190.0264054	0.0025035	190.0264054	0.002500371	190.5021365	0.012631387	377.0042137			
0.0025515	191.5756574	0.0025515	191.5756574	0.00254825	192.0644626	0.012730127	377.1454889			
0.0025195	193.0587196	0.0025195	193.0587196	0.002516331	193.5451311	0.012730127	377.3235577			
0.0025355	194.753451	0.0025355	194.753451	0.002532291	195.2472484	0.012828857	377.4271587			
0.0025395	196.5226457	0.0025395	196.5226457	0.002536281	197.021715	0.012927578	377.6194755			
0.0025195	198.2683982	0.0025195	198.2683982	0.002516331	198.7679355	0.012828857	377.5165511			
0.0025795	200.0444877	0.0025795	200.0444877	0.002576179	200.5605025	0.012927578	377.8045639			
0.002643	201.5054868	0.002643	201.5054868	0.002639513	202.0380658	0.013026288	377.9012329			
0.0025995	203.0830073	0.0025995	203.0830073	0.002596127	203.6109215	0.013124989	378.2046948			
0.0026355	204.7129279	0.0026355	204.7129279	0.002632033	205.2524488	0.01322368	378.1980069			
0.002719	206.1084267	0.002719	206.1084267	0.00271531	206.6688356	0.01322368	378.5466351			
0.002691	207.6942209	0.002691	207.6942209	0.002687386	208.2531261	0.01322368	378.4201788			
0.002751	209.2214097	0.002751	209.2214097	0.002747223	209.7969778	0.013322362	378.5539474			
0.002795	211.1498733	0.002795	211.1498733	0.002791101	211.7400372	0.013421034	378.8128188			
0.002775	212.6184566	0.002775	212.6184566	0.002771157	213.2084728	0.013421034	378.9393			
0.002835	214.5400254	0.002835	214.5400254	0.002830989	215.1482464	0.013421034	378.8058308			
0.002867	215.9065663	0.002867	215.9065663	0.002862898	216.5255704	0.013519696	378.850195			
0.002855	217.3606706	0.002855	217.3606706	0.002850932	217.9812353	0.013618348	379.0434326			
0.0029425	218.8878594	0.0029425	218.8878594	0.002938179	219.5319369	0.013618348	379.3397787			
0.002903	220.6846331	0.002903	220.6846331	0.002898794	221.3252806	0.013618348	379.3320905			
0.0029545	222.1242584	0.0029545	222.1242584	0.002950144	222.7805246	0.01371699	379.4582834			
0.0029745	223.6804052	0.0029745	223.6804052	0.002970085	224.3457425	0.01371699	379.5917921			
0.0030265	225.4337419	0.0030265	225.4337419	0.003021929	226.1160171	0.013815623	379.7634551			
0.0029865	226.9388674	0.0029865	226.9388674	0.002982049	227.6166204	0.013914246	379.9777918			
0.0030345	228.1964712	0.0030345	228.1964712	0.003029905	228.8889334	0.013914246	380.0742726			
0.0031065	230.0077239	0.0031065	230.0077239	0.003101685	230.7222429	0.013914246	380.311979			
0.0031305	231.5790391	0.0031305	231.5790391	0.00312561	232.3039973	0.01401286	380.4312917			
0.0031185	233.1344963	0.0031185	233.1344963	0.003113648	233.8615263	0.014111463	380.5198525			
0.0031305	234.8595646	0.0031305	234.8595646	0.00312561	235.5947925	0.014210057	380.5279988			
0.0031345	236.3426269	0.0031345	236.3426269	0.003129598	237.0834429	0.014210057	380.7727689			
0.003214	237.803626	0.003214	237.803626	0.003208846	238.5679268	0.014210057	380.6091226			
0.003266	239.6010892	0.003266	239.6010892	0.003260678	240.3836263	0.014308641	380.8319907			
0.003274	241.3040942	0.003274	241.3040942	0.003268652	242.0941238	0.014407216	380.8254656			
0.00327	242.8230093	0.00327	242.8230093	0.003264665	243.6170405	0.014505781	380.7664655			
0.003282	244.4232824	0.003282	244.4232824	0.003276626	245.2254796	0.014505781	381.0854603			
0.00331	245.8187813	0.00331	245.8187813	0.003304534	246.6324415	0.014505781	381.3002222			
0.003394	247.4114702	0.003394	247.4114702	0.003388253	248.2511848	0.014604336	381.225864			
0.003358	248.938659	0.003358	248.938659	0.003352375	249.774595	0.014702881	381.4271609			
0.003386	250.17351	0.003386	250.17351	0.00338028	251.0205975	0.014801417	381.6501825			
0.003354	252.0082049	0.003354	252.0082049	0.003348388	252.8534404	0.014801417	381.7908336			
0.003418	253.3740563	0.003418	253.3740563	0.003412172	254.2400889	0.014801417	381.8874			
0.0034775	254.8791818	0.0034775	254.8791818	0.003471467	255.7655242	0.014899942	382.2441483			
0.0034895	256.6401029	0.0034895	256.6401029	0.003483426	257.5356485	0.014998459	382.370694			
0.0035135	258.0059543	0.0035135	258.0059543	0.003507342	258.9124582	0.014998459	382.3119028			
0.0034775	259.6868961	0.0034775	259.6868961	0.003471467	260.5899573	0.014998459	382.2671096			
0.0035415	261.2437323	0.0035415	261.2437323	0.003535244	262.168927	0.015096965	382.5861526			
0.0036015	262.7405841	0.0036015	262.7405841	0.00359503	263.6868443	0.015195462	382.6763404			
0.0035695	264.5821738	0.0035695	264.5821738	0.003563144	265.5265998	0.015195462	382.7204425			
0.0036055	265.9852569	0.0036055	265.9852569	0.003599016	266.9442667	0.015195462	382.6168376			
0.0036495	267.4538402	0.0036495	267.4538402	0.003642857	268.429913	0.015392426	382.9519703			
0.003705	269.0320501	0.003705	269.0320501	0.003698153	270.0288139	0.015490894	383.1528363			
0.0036655	270.4640912	0.0036655	270.4640912	0.003658798	271.4554773	0.015392426	383.0478936			
0.003721	272.0781539	0.003721	272.0781539	0.003714094	273.0905567	0.015490894	383.2788794			
0.003789	273.7080745	0.003789	273.7080745	0.00378184	274.7451544	0.015589352	383.3908508			
0.003801	275.1035734	0.003801	275.1035734	0.003793794	276.1492421	0.015589352	383.7171946			
0.003785	276.4694248	0.003785	276.4694248	0.003777855	277.5158616	0.0156878	383.7920927			
0.003877	277.9966135	0.003877	277.9966135	0.003869504	279.0744064	0.0156878	383.8292127			
0.003861	279.6851396	0.003861	279.6851396	0.003853565	280.7650039	0.0156878	383.9111569			
0.003865	281.2185336	0.003865	281.2185336	0.00385755	282.3054432	0.015884668	384.1506646			
0.003889	282.343758	0.003889	282.343758	0.003881457	283.4417929	0.015884668	384.1429589			
0.003941	284.0908895	0.003941	284.0908895	0.003933255	285.2104917	0.015983087	384.5520774			
0.003929	285.6387625	0.003929	285.6387625	0.003921302	286.7610372	0.015983087	384.1289246			
0.0039885	286.8232818	0.0039885	286.8232818	0.003980567	287.9672765	0.016081497	384.5969294			
0.003965	288.5324921	0.003965	288.5324921	0.00395716	289.6765235	0.016179897	385.1470034			
0.0040325	289.9066173	0.0040325	289.9066173	0.004024391	291.0756657	0.016081497	384.6641921			
0.0041005	291.5723906	0.0041005	291.5723906	0.004092116	292.7679832	0.016179897	384.6053452			
0.0040965	292.9306578	0.0040965	292.9306578	0.004088132	294.1306482	0.016278287	384.8653393			
0.0040725	294.4288886	0.0040725	294.4288886	0.00406423	295.6279502	0.016376667	384.8730674			
0.0041485	295.8829929	0.0041485	295.8829929	0.004139919	297.1104635	0.016376667	385.0594962			
0.0041645	297.483266	0.0041645	297.483266	0.004155852	298.7221351	0.016376667	384.910213			
0.0041245	298.9077229	0.0041245	298.9077229	0.004116018	300.1405678	0.016475038	385.2831228			
0.0041085	300.1653266	0.0041085	300.1653266	0.004100083	301.3985559	0.016573399	385.4394902			
0.0041845	301.8083473	0.0041845	301.8083473	0.004175769	303.0712643	0.016573399	385.4542112			
0.0041445	303.2403884	0.0041445	303.2403884	0.004135935	304.4971681	0.016671751	385.7304858			
0.0041125	304.4614499	0.0041125	304.4614499	0.004104067	305.7135476	0.016671751	385.7823647			
0.0041725	306.1265338	0.0041725	306.1265338	0.004163819	307.4038467	0.016770093	385.9619345			
0.004232	307.5220326	0.004232	307.5220326	0.00422307	308.8234659	0.016770093	386.1617582			
0.004232	309.0933478	0.004232	309.0933478	0.00422307	310.4014309	0.016868425	386.2221708			
0.0042245	310.3799095	0.0042245	310.3799095	0.004215602	311.6911095	0.016966747	386.6388348			
0.004248	312.0525776	0.004248	312.0525776	0.004239003	313.378177	0.016966747	386.5357475			
0.004284	313.6011401	0.004284	313.6011401	0.00427485	314.9446074	0.016966747	386.7657653			
0.004316	314.9456178	0.004316	314.9456178	0.004306713	316.3049231	0.01706506	386.7883617			
0.00428	316.4652223	0.00428	316.4652223	0.004270867	317.8196934	0.017163363	386.7969267			
0.004364	317.8758896	0.004364	317.8758896	0.004354505	319.2631	0.017163363	386.7597519			
0.004364	319.2272621	0.004364	319.2272621	0.004354505	320.6203698	0.017261657	386.8721267			
0.00436	320.9006197	0.00436	320.9006197	0.004350523	322.2997464	0.017261657	386.9240363			
0.00434	322.1278865	0.00434	322.1278865	0.004330609	323.5259215	0.01735994	387.0294152			
0.004428	323.5523433	0.004428	323.5523433	0.004418225	324.9850331	0.01735994	387.2518064			
0.004452	324.9781791	0.004452	324.9781791	0.004442119	326.424982	0.017458215	387.3572205			
0.004396	326.2123407	0.004396	326.2123407	0.004386366	327.6463701	0.017556479	387.5215896			
0.00444	327.4320232	0.00444	327.4320232	0.004430172	328.8858214	0.017654734	387.8270365			
0.004484	329.0398806	0.004484	329.0398806	0.004473977	330.5152954	0.017654734	387.7835276			
0.004492	330.5746536	0.004492	330.5746536	0.004481941	332.0595949	0.017654734	387.8642296			
0.0045035	331.5316459	0.0045035	331.5316459	0.00449339	333.0246987	0.017752979	388.1634162			
0.0045275	333.0291872	0.0045275	333.0291872	0.004517282	334.5369768	0.017851215	387.9551847			
0.0045715	334.3957281	0.0045715	334.3957281	0.004561082	335.9244182	0.017851215	388.3938686			
0.0045715	335.7615795	0.0045715	335.7615795	0.004561082	337.2965136	0.017949441	388.4622052			
0.0045755	337.1143309	0.0045755	337.1143309	0.004565064	338.6567975	0.017949441	388.484668			
0.0046155	338.2678238	0.0046155	338.2678238	0.004604881	339.8290989	0.018047657	388.7236066			
0.0046235	339.6343647	0.0046235	339.6343647	0.004612844	341.2046641	0.018145863	388.7098282			
0.0046115	340.8181945	0.0046115	340.8181945	0.0046009	342.3898776	0.018145863	388.9485426			
0.0046555	341.7386446	0.0046555	341.7386446	0.004644697	343.3296088	0.01824406	388.7332546			
0.0047075	342.8273268	0.0047075	342.8273268	0.004696454	344.4411864	0.01824406	389.3511642			
0.0046795	343.9235932	0.0046795	343.9235932	0.004668585	345.5329836	0.018342248	389.0621521			
0.0047035	344.9247119	0.0047035	344.9247119	0.004692473	346.5470653	0.018440425	389.271012			
0.004819	345.647972	0.004819	345.647972	0.004807426	347.3136495	0.018440425	389.5687906			
0.004831	346.6270275	0.004831	346.6270275	0.004819368	348.3015827	0.018538593	389.6435592			
0.004803	347.4302667	0.004803	347.4302667	0.004791502	349.0989743	0.018538593	389.8079154			
0.004827	348.1100898	0.004827	348.1100898	0.004815387	349.7904172	0.018636752	390.0253039			
0.004911	348.9057448	0.004911	348.9057448	0.00489898	350.6192209	0.018734901	390.0853642			
0.004947	349.5786731	0.004947	349.5786731	0.004934804	351.3080388	0.018734901	389.9666393			
0.004971	350.4115598	0.004971	350.4115598	0.004958685	352.1534556	0.01883304	390.243088			
0.005007	350.7404397	0.005007	350.7404397	0.004994507	352.4965971	0.01883304	390.1166229			
0.0050865	351.3464889	0.0050865	351.3464889	0.005073607	353.1336128	0.018931169	390.6987599			
0.0051105	352.0118329	0.0051105	352.0118329	0.005097486	353.8107894	0.019029289	390.5129289			
0.0051465	352.420692	0.0051465	352.420692	0.005133302	354.2344251	0.019029289	390.6323916			
0.0051905	352.8660934	0.0051905	352.8660934	0.005177076	354.6976448	0.019127399	390.9082617			
0.0052745	353.3707896	0.0052745	353.3707896	0.005260639	355.2346438	0.019127399	390.8274408			
0.00531	353.5459164	0.00531	353.5459164	0.005295952	355.4232452	0.0192255	390.7983086			
0.005342	354.1305918	0.005342	354.1305918	0.005327782	356.0223575	0.0192255	390.8882746			
0.005458	354.0506127	0.005458	354.0506127	0.005443159	355.9830209	0.019323591	391.3062005			
0.005466	354.6421828	0.005466	354.6421828	0.005451116	356.580657	0.019421672	391.3298192			
0.005514	355.022084	0.005514	355.022084	0.005498854	356.9796757	0.019421672	391.2328056			
0.0055695	355.1027526	0.0055695	355.1027526	0.005554048	357.0804974	0.019421672	391.4711217			
0.0056655	355.5998646	0.0056655	355.5998646	0.005649511	357.6145157	0.019519744	391.6135697			
0.0056695	355.6936333	0.0056695	355.6936333	0.005653489	357.7102384	0.019617806	391.5106438			
0.0057375	356.0156185	0.0057375	356.0156185	0.005721103	358.0582581	0.019617806	391.8980714			
0.0058055	356.2934772	0.0058055	356.2934772	0.005788713	358.361939	0.019715859	392.1523836			
0.005849	356.5933991	0.005849	356.5933991	0.005831961	358.6791139	0.019813902	392.1605925			
0.005913	357.0098425	0.005913	357.0098425	0.005895587	359.1208417	0.019813902	392.1683285			
0.005961	357.0532795	0.005961	357.0532795	0.005943304	359.1816741	0.019911935	392.6020542			
0.006045	357.3090749	0.006045	357.3090749	0.006026802	359.4690083	0.019911935	392.6548048			
0.0060965	357.5724547	0.0060965	357.5724547	0.006077992	359.7523951	0.019911935	392.6470681			
0.0061325	357.7399973	0.0061325	357.7399973	0.006113773	359.9338378	0.020107973	392.5896846			
0.0062045	358.003377	0.0062045	358.003377	0.006185331	360.224609	0.020107973	392.9175063			
0.0062965	358.1778144	0.0062965	358.1778144	0.00627676	360.433081	0.020107973	392.9027332			
0.0063485	358.558405	0.0063485	358.558405	0.006328433	360.834713	0.020205977	392.6731892			
0.006408	358.5880524	0.006408	358.5880524	0.006387556	360.8858847	0.020303972	392.9797494			
0.006484	358.8576374	0.006484	358.8576374	0.006463069	361.1844704	0.020303972	393.1662082			
0.006512	358.9527851	0.006512	358.9527851	0.006490889	361.2902856	0.020401957	393.4130259			
0.006548	358.8872849	0.006548	358.8872849	0.006526655	361.2372788	0.020401957	393.5101347			
0.0066315	359.1720384	0.0066315	359.1720384	0.006609608	361.5538877	0.020499933	393.3924572			
0.0066595	359.3471652	0.0066595	359.3471652	0.006637423	361.7402376	0.020499933	393.6831083			
0.0067195	359.6250239	0.0067195	359.6250239	0.006697025	362.0415243	0.020597899	393.7146396			
0.0068155	359.8297982	0.0068155	359.8297982	0.006792379	362.2822182	0.020597899	393.62455			
0.0068595	359.9104669	0.0068595	359.9104669	0.006836081	362.3792727	0.020695856	394.0284308			
0.006899	360.2021151	0.006899	360.2021151	0.006875311	362.6871495	0.020695856	393.9249584			
0.006967	360.3848262	0.006967	360.3848262	0.006942843	362.8956273	0.020793803	394.2317538			
0.007063	360.5820162	0.007063	360.5820162	0.007038174	363.128807	0.020793803	394.1867002			
0.0071465	360.7357693	0.0071465	360.7357693	0.007121085	363.3137675	0.02089174	394.1732093			
0.0071745	360.7943748	0.0071745	360.7943748	0.007148886	363.382894	0.020989668	394.4878191			
0.0072185	361.1956496	0.0072185	361.1956496	0.007192571	363.8029404	0.020989668	394.2934873			
0.0072985	361.1735864	0.0072985	361.1735864	0.007271995	363.8096118	0.020989668	394.3688261			
0.0073105	361.4597188	0.0073105	361.4597188	0.007283908	364.1021701	0.021087586	394.4447648			
0.0073665	361.5390085	0.0073665	361.5390085	0.0073395	364.2022856	0.021185494	394.5207109			
0.007422	361.6196772	0.007422	361.6196772	0.007394592	364.3036184	0.021283393	394.7304826			
0.00749	361.7879093	0.00749	361.7879093	0.007462089	364.4977007	0.021283393	394.9621997			
0.00757	362.0650785	0.00757	362.0650785	0.007541491	364.8059112	0.021283393	394.9023336			
0.007586	362.1016207	0.007586	362.1016207	0.007557371	364.8485236	0.021283393	395.0220659			
0.007642	361.9340781	0.007642	361.9340781	0.007612948	364.6999784	0.021381283	395.3438955			
0.0077055	362.3946479	0.0077055	362.3946479	0.007675964	365.1870799	0.021479162	395.4347225			
0.0078175	362.5325431	0.0078175	362.5325431	0.007787102	365.3666412	0.021577032	395.5558538			
0.0078575	362.6718172	0.0078575	362.6718172	0.007826791	365.521511	0.021577032	395.638282			
0.0078935	362.8476335	0.0078935	362.8476335	0.007862509	365.7117713	0.021577032	395.9665856			
0.007961	362.9717391	0.007961	362.9717391	0.007929478	365.8613571	0.021577032	395.5783983			
0.008033	363.3881824	0.008033	363.3881824	0.008000907	366.3072797	0.021674893	395.8341234			
0.008081	363.2054714	0.008081	363.2054714	0.008048524	366.1405348	0.021772744	396.0962328			
0.008149	363.5047038	0.008149	363.5047038	0.008115976	366.4669037	0.021772744	396.0588862			
0.0082245	363.6584569	0.0082245	363.6584569	0.008190863	366.6493659	0.021870586	396.044785			
0.0082725	363.7901468	0.0082725	363.7901468	0.00823847	366.7996008	0.021870586	396.044785			
0.0083205	363.8191048	0.0083205	363.8191048	0.008286075	366.8462616	0.021968418	396.4133744			
0.0083805	363.81221	0.0083805	363.81221	0.008345579	366.8611382	0.021968418	396.502178			
0.0084245	364.0011264	0.0084245	364.0011264	0.008389212	367.0676539	0.02206624	396.3323284			
0.008472	364.0893793	0.008472	364.0893793	0.008436314	367.1739445	0.022164053	396.7292			
0.008556	364.1548795	0.008556	364.1548795	0.008519605	367.2705886	0.022164053	396.856087			
0.008632	364.3162168	0.008632	364.3162168	0.008594957	367.4609944	0.022164053	396.7066423			
0.008708	364.4761751	0.008708	364.4761751	0.008670304	367.6500337	0.022261856	397.052117			
0.0087795	364.7174916	0.0087795	364.7174916	0.008741184	367.9195289	0.022359649	396.9865984			
0.0088315	364.7547233	0.0088315	364.7547233	0.00879273	367.9760547	0.022457434	397.0853557			
0.0088675	364.9008922	0.0088675	364.9008922	0.008828415	368.1366509	0.022457434	397.0402271			
0.0088915	364.9732871	0.0088915	364.9732871	0.008852203	368.2184471	0.022555208	397.5198017			
0.0089515	365.2221879	0.0089515	365.2221879	0.008911673	368.4914743	0.022652973	397.5290456			
0.009047	365.3980042	0.009047	365.3980042	0.009006321	368.7037599	0.022652973	397.7159429			
0.009115	365.5283151	0.009115	365.5283151	0.009073709	368.8601057	0.022652973	397.5734778			
0.009135	365.4262727	0.009135	365.4262727	0.009093528	368.7644417	0.022750728	397.8211258			
0.009175	365.660005	0.009175	365.660005	0.009133165	369.0149355	0.022848474	397.6885983			
0.009235	365.8578845	0.009235	365.8578845	0.009192618	369.2365821	0.02294621	397.8248249			
0.0093025	365.9158005	0.0093025	365.9158005	0.009259498	369.3197322	0.02294621	398.0491674			
0.0094025	365.9888849	0.0094025	365.9888849	0.009358572	369.4300954	0.023043937	398.2602232			
0.0094945	366.2302014	0.0094945	366.2302014	0.009449711	369.707374	0.023141654	398.2243465			
0.00955	366.4053282	0.00955	366.4053282	0.009504687	369.9044991	0.023141654	398.2314027			
0.009566	366.2888068	0.009566	366.2888068	0.009520536	369.7927256	0.023239362	398.50178			
0.009618	366.5956235	0.009618	366.5956235	0.009572041	370.1215402	0.02333706	398.6084672			
0.009682	366.5880393	0.009682	366.5880393	0.00963543	370.1373447	0.02333706	398.8103132			
0.009742	366.5659761	0.009742	366.5659761	0.009694853	370.1370618	0.023434749	398.8944471			
0.0098115	366.8300453	0.0098115	366.8300453	0.00976368	370.4291983	0.023434749	398.9622062			
0.0099115	366.9603562	0.0099115	366.9603562	0.009862703	370.5974838	0.023532428	399.1275332			
0.0099115	367.1947779	0.0099115	367.1947779	0.009862703	370.834229	0.023630097	398.9872033			
0.0099115	367.2168412	0.0099115	367.2168412	0.009862703	370.8565109	0.023630097	399.4361952			
0.0100115	367.2823414	0.0100115	367.2823414	0.009961717	370.9593885	0.023727757	399.5578117			
0.0101115	367.3988628	0.0101115	367.3988628	0.010060721	371.1138164	0.023727757	399.5804047			
0.0102115	367.7063689	0.0102115	367.7063689	0.010159715	371.4612025	0.023727757	399.6248846			
0.0102115	367.8304746	0.0102115	367.8304746	0.010159715	371.5865754	0.023825407	399.7083944			
0.0103115	367.8091008	0.0103115	367.8091008	0.010258699	371.6017644	0.023923048	399.8293397			
0.0104115	368.0862701	0.0104115	368.0862701	0.010357674	371.9186003	0.02402068	399.7497295			
0.0104115	368.129707	0.0104115	368.129707	0.010357674	371.9624895	0.02402068	400.0336372			
0.0105115	368.2765654	0.0105115	368.2765654	0.010456638	372.1477045	0.024118301	400.2301975			
0.0105115	368.3055233	0.0105115	368.3055233	0.010456638	372.1769668	0.024118301	400.1849939			
0.0106115	368.3999815	0.0106115	368.3999815	0.010555593	372.3092579	0.024215914	400.2918708			
0.0106115	368.3855025	0.0106115	368.3855025	0.010555593	372.2946253	0.024313516	400.5026084			
0.0107115	368.4144605	0.0107115	368.4144605	0.010654538	372.360732	0.024313516	400.449625			
0.0107115	368.655777	0.0107115	368.655777	0.010654538	372.6046334	0.024313516	400.7201934			
0.0108115	368.61234	0.0108115	368.61234	0.010753474	372.5975923	0.02441111	400.8864753			
0.0109115	368.9922412	0.0109115	368.9922412	0.010852399	373.0185	0.024508693	400.8959207			
0.0109115	369.3211211	0.0109115	369.3211211	0.010852399	373.3509685	0.024606267	401.1138226			
0.0110115	369.167368	0.0110115	369.167368	0.010951315	373.2324545	0.024703832	401.1981891			
0.0111115	369.4011003	0.0111115	369.4011003	0.011050221	373.5057006	0.024703832	401.2808754			
0.0112115	369.4300582	0.0112115	369.4300582	0.011149117	373.5719233	0.024801387	401.4097866			
0.0112115	369.6203535	0.0112115	369.6203535	0.011149117	373.7643521	0.024801387	401.4550211			
0.0112115	369.7451487	0.0112115	369.7451487	0.011149117	373.8905464	0.024801387	401.3801015			
0.0113115	369.876149	0.0113115	369.876149	0.011248003	374.0600031	0.024898933	401.4715638			
0.0113115	369.9561282	0.0113115	369.9561282	0.011248003	374.140887	0.024996469	401.5333453			
0.0114115	369.9561282	0.0114115	369.9561282	0.01134688	374.1778826	0.025093995	401.5951313			
0.0115115	369.9712967	0.0115115	369.9712967	0.011445747	374.2302213	0.025093995	401.8715668			
0.0116115	370.1098813	0.0116115	370.1098813	0.011544604	374.4074122	0.025093995	401.9394385			
0.0116115	370.1829657	0.0116115	370.1829657	0.011544604	374.4813452	0.025191513	402.083282			
0.0117115	370.3801558	0.0117115	370.3801558	0.011643451	374.717863	0.025191513	402.2409576			
0.0117115	370.3580926	0.0117115	370.3580926	0.011643451	374.6955414	0.025191513	402.2925733			
0.0118115	370.5559721	0.0118115	370.5559721	0.011742289	374.932794	0.02528902	402.5269709			
0.0118115	370.5483879	0.0118115	370.5483879	0.011742289	374.9251202	0.025386518	402.5365159			
0.0119115	370.6145775	0.0119115	370.6145775	0.011841116	375.0291531	0.025386518	402.7012942			
0.0120115	371.1475423	0.0120115	371.1475423	0.011939934	375.605581	0.025484007	402.8975693			
0.0120115	371.2502742	0.0120115	371.2502742	0.011939934	375.7095468	0.025581486	402.7649614			
0.0121115	371.3295639	0.0121115	371.3295639	0.012038743	375.8269219	0.025581486	402.9219911			
0.0121115	371.2647532	0.0121115	371.2647532	0.012038743	375.7613262	0.025678955	403.0737438			
0.0122115	371.4033378	0.0122115	371.4033378	0.012137541	375.9387296	0.025678955	403.1190181			
0.0123115	371.6446543	0.0123115	371.6446543	0.01223633	376.2201574	0.025776415	403.09039			
0.0123115	371.5860488	0.0123115	371.5860488	0.01223633	376.1608305	0.025776415	403.1958044			
0.0124115	371.6301753	0.0124115	371.6301753	0.012335109	376.2426632	0.025873866	403.4077396			
0.0125115	371.9142393	0.0125115	371.9142393	0.012433878	376.5674443	0.025873866	403.3999566			
0.0126115	372.0169712	0.0126115	372.0169712	0.012532637	376.7086632	0.025971307	403.5963572			
0.0126115	371.951471	0.0126115	371.951471	0.012532637	376.642337	0.025971307	403.6940083			
0.0127115	372.0976398	0.0127115	372.0976398	0.012631387	376.827559	0.026068738	403.680974			
0.0127115	372.2720772	0.0127115	372.2720772	0.012631387	377.0042137	0.026068738	403.6880509			
0.0128115	372.3748091	0.0128115	372.3748091	0.012730127	377.1454889	0.026166161	404.0055285			
0.0128115	372.5506254	0.0128115	372.5506254	0.012730127	377.3235577	0.026166161	404.073473			
0.0129115	372.6161256	0.0129115	372.6161256	0.012828857	377.4271587	0.026263573	404.1354871			
0.0130115	372.7691892	0.0130115	372.7691892	0.012927578	377.6194755	0.026263573	404.1730018			
0.0129115	372.7043785	0.0129115	372.7043785	0.012828857	377.5165511	0.026360976	404.3539499			
0.0130115	372.9519003	0.0130115	372.9519003	0.012927578	377.8045639	0.026360976	404.399255			
0.0131115	373.0105057	0.0131115	373.0105057	0.013026288	377.9012329	0.026555754	404.6507901			
0.0132115	373.273196	0.0132115	373.273196	0.013124989	378.2046948	0.026555754	404.7258414			
0.0133115	373.229759	0.0133115	373.229759	0.01322368	378.1980069	0.026555754	404.7484983			
0.0133115	373.5738074	0.0133115	373.5738074	0.01322368	378.5466351	0.026653129	404.8105717			
0.0133115	373.4490123	0.0133115	373.4490123	0.01322368	378.4201788	0.026653129	404.8544739			
0.0134115	373.5441599	0.0134115	373.5441599	0.013322362	378.5539474	0.026750494	405.1870762			
0.0135115	373.7627237	0.0135115	373.7627237	0.013421034	378.8128188	0.026750494	405.0518161			
0.0135115	373.8875188	0.0135115	373.8875188	0.013421034	378.9393	0.026847849	405.1436616			
0.0135115	373.755829	0.0135115	373.755829	0.013421034	378.8058308	0.026847849	405.2796432			
0.0136115	373.7627237	0.0136115	373.7627237	0.013519696	378.850195	0.026945196	405.3863867			
0.0137115	373.9164768	0.0137115	373.9164768	0.013618348	379.0434326	0.027042532	405.4782673			
0.0137115	374.2088145	0.0137115	374.2088145	0.013618348	379.3397787	0.027042532	405.6057749			
0.0137115	374.2012303	0.0137115	374.2012303	0.013618348	379.3320905	0.02713986	405.998767			
0.0138115	374.2887937	0.0138115	374.2887937	0.01371699	379.4582834	0.02713986	405.8251981			
0.0138115	374.4204836	0.0138115	374.4204836	0.01371699	379.5917921	0.027237177	405.9851413			
0.0139115	374.5528629	0.0139115	374.5528629	0.013815623	379.7634551	0.027237177	406.0078137			
0.0140115	374.7273003	0.0140115	374.7273003	0.013914246	379.9777918	0.027334486	406.339968			
0.0140115	374.8224479	0.0140115	374.8224479	0.013914246	380.0742726	0.027431784	406.4170649			
0.0140115	375.0568697	0.0140115	375.0568697	0.013914246	380.311979	0.027529074	406.4488109			
0.0141115	375.1375383	0.0141115	375.1375383	0.01401286	380.4312917	0.027529074	406.5841764			
0.0142115	375.1878701	0.0142115	375.1878701	0.014111463	380.5198525	0.027529074	406.524644			
0.0143115	375.1589121	0.0143115	375.1589121	0.014210057	380.5279988	0.027626354	406.5939617			
0.0143115	375.4002286	0.0143115	375.4002286	0.014210057	380.7727689	0.027626354	406.5790771			
0.0143115	375.2388913	0.0143115	375.2388913	0.014210057	380.6091226	0.027723624	406.8957906			
0.0144115	375.4216023	0.0144115	375.4216023	0.014308641	380.8319907	0.027820885	407.0487959			
0.0145115	375.3781654	0.0145115	375.3781654	0.014407216	380.8254656	0.027820885	407.1239422			
0.0146115	375.2830177	0.0146115	375.2830177	0.014505781	380.7664655	0.027918137	407.25358			
0.0146115	375.5974186	0.0146115	375.5974186	0.014505781	381.0854603	0.027918137	407.3443315			
0.0146115	375.8090877	0.0146115	375.8090877	0.014505781	381.3002222	0.028015379	407.5633378			
0.0147115	375.6987716	0.0147115	375.6987716	0.014604336	381.225864	0.028112611	407.6781363			
0.0148115	375.8601089	0.0148115	375.8601089	0.014702881	381.4271609	0.028112611	407.8589654			
0.0149115	376.04282	0.0149115	376.04282	0.014801417	381.6501825	0.028209835	407.6425985			
0.0149115	376.1814046	0.0149115	376.1814046	0.014801417	381.7908336	0.028307048	408.0276442			
0.0149115	376.2765522	0.0149115	376.2765522	0.014801417	381.8874	0.028307048	408.3290846			
0.0150115	376.5909532	0.0150115	376.5909532	0.014899942	382.2441483	0.028307048	408.1255237			
0.0151115	376.6785166	0.0151115	376.6785166	0.014998459	382.370694	0.028404253	408.2630861			
0.0151115	376.6206006	0.0151115	376.6206006	0.014998459	382.3119028	0.028501447	408.2729739			
0.0151115	376.5764742	0.0151115	376.5764742	0.014998459	382.2671096	0.028501447	408.4985661			
0.0152115	376.8536434	0.0152115	376.8536434	0.015096965	382.5861526	0.028598633	408.6134729			
0.0153115	376.9053541	0.0153115	376.9053541	0.015195462	382.6763404	0.028598633	408.3048497			
0.0153115	376.9487911	0.0153115	376.9487911	0.015195462	382.7204425	0.028695809	408.6233812			
0.0153115	376.8467487	0.0153115	376.8467487	0.015195462	382.6168376	0.028792975	408.9405476			
0.0155115	377.1025441	0.0155115	377.1025441	0.015392426	382.9519703	0.028792975	408.9937688			
0.0156115	377.263192	0.0156115	377.263192	0.015490894	383.1528363	0.028792975	409.0235727			
0.0155115	377.1970023	0.0155115	377.1970023	0.015392426	383.0478936	0.02898728	409.1179605			
0.0156115	377.3872976	0.0156115	377.3872976	0.015490894	383.2788794	0.02898728	409.246426			
0.0157115	377.4603821	0.0157115	377.4603821	0.015589352	383.3908508	0.029084418	409.548816			
0.0157115	377.7816777	0.0157115	377.7816777	0.015589352	383.7171946	0.029084418	409.5111953			
0.0158115	377.81822	0.0158115	377.81822	0.0156878	383.7920927	0.029181547	409.6638454			
0.0158115	377.8547622	0.0158115	377.8547622	0.0156878	383.8292127	0.029278666	409.824327			
0.0158115	377.9354308	0.0158115	377.9354308	0.0156878	383.9111569	0.029375776	409.8037744			
0.0160115	378.0967681	0.0160115	378.0967681	0.015884668	384.1506646	0.029375776	410.2851747			
0.0160115	378.0891839	0.0160115	378.0891839	0.015884668	384.1429589	0.029375776	410.1871906			
0.0161115	378.4546061	0.0161115	378.4546061	0.015983087	384.5520774	0.029472876	410.1446504			
0.0161115	378.0381627	0.0161115	378.0381627	0.015983087	384.1289246	0.029569967	410.1539364			
0.0162115	378.4615008	0.0162115	378.4615008	0.016081497	384.5969294	0.029569967	410.2597515			
0.0163115	378.9655076	0.0163115	378.9655076	0.016179897	385.1470034	0.029569967	410.4103071			
0.0162115	378.5276905	0.0162115	378.5276905	0.016081497	384.6641921	0.029569967	410.2143007			
0.0163115	378.4325428	0.0163115	378.4325428	0.016179897	384.6053452	0.029667049	410.4125097			
0.0164115	378.6511066	0.0164115	378.6511066	0.016278287	384.8653393	0.029764121	410.6547885			
0.0165115	378.6214592	0.0165115	378.6214592	0.016376667	384.8730674	0.029861184	410.5980387
